Repository: SamehDaboussi/RSOS-262506-GaAs-MACE-antireflection

================================================================================
  Broadband Antireflection in Ag-Assisted MACE Porous GaAs:

OVERVIEW
--------------------------------------------------------------------------------

This repository contains all experimental data, optical constants, and Python
simulation code supporting the results reported in the manuscript. The optical
model combines the Transfer Matrix Method (TMM) with the Bruggeman Effective
Medium Approximation (EMA) to fit UV-Vis reflectance spectra of porous GaAs
layers produced by Ag-assisted Metal-Assisted Chemical Etching (MACE) at five
etching durations (non-etched, 15, 25, 35, 55 min).

--------------------------------------------------------------------------------

REPOSITORY STRUCTURE
--------------------------------------------------------------------------------

  Data_results_RSOS-262506/
  |
  |-- README.txt                          This file
  |
  |-- Experimental_Data_results/
  |     |-- UV-Vis/                       UV-Vis reflectance and Kubelka Munk
  |     |     |-- R_bulk.Sample.csv
  |     |     |-- R 15.Sample.csv
  |     |     |-- R 25-V0.Sample.csv
  |     |     |-- R 35.Sample.csv
  |     |     |-- R 55.Sample.csv
  |     |     `-- Reflectance_ KubelkaMunk_all_samples.csv
  |     |
  |     |-- FTIR/                         FTIR spectra
  |     |     |-- FTIR_GaAs_non-etched.dpt
  |     |     |-- FTIR_GaAs_15min.dpt
  |     |     |-- FTIR_GaAs_25min.dpt
  |     |     |-- FTIR_GaAs_35min.dpt
  |     |     |-- FTIR_GaAs_55min.dpt
  |     |     `-- FTIR_all_samples.csv
  |     |
  |     |-- DRX/                          XRD patterns (Bruker RAW4 format)
  |     |     |-- DRX_GaAs_non-etched.txt
  |     |     |-- DRX_GaAs_15min.txt
  |     |     |-- DRX_GaAs_25min.txt
  |     |     |-- DRX_GaAs_35min.txt
  |     |     `-- DRX_GaAs_55min.txt
  |     |
  |     `-- MEB/                          SEM images
  |           |-- SEM_GaAs_25min.jpg
  |           |-- SEM_GaAs_25min_Cross-section.jpg
  |           `-- SEM_GaAs_35min.jpg
  |
  `-- Simulation_Data_code_results/
        |-- simulation_GaAs_non_etched.py
        |-- simulation_GaAs_15min.py
        |-- simulation_GaAs_25min.py
        |-- simulation_GaAs_35min.py
        |-- simulation_GaAs_55min.py
        |-- Gaas041t.nk
        |-- GaasOx.nk
        |-- Void.nk
        |-- result_simulation_non-etched_GaAs.txt
        |-- result_simulation_GaAs_15min.txt
        |-- result_simulation_GaAs_25min.txt
        |-- result_simulation_GaAs_35min.txt
        `-- result_simulation_GaAs_55min.txt

--------------------------------------------------------------------------------

EXPERIMENTAL DATA (Experimental_Data_results/)
--------------------------------------------------------------------------------

UV-Vis reflectance spectra  (UV-Vis/)
---------------------------------------
Semicolon-delimited files exported from the spectrophotometer software.
Decimal separator: comma. Wavelength range: 200-1200 nm.

  Column   Unit   Description
  ------   ----   ----------------------------
  nm       nm     Wavelength
  %R       %      Specular reflectance

Files:
  R_bulk.Sample.csv      Reference GaAs (non-etched)
  R 15.Sample.csv        Porous GaAs, 15 min MACE
  R 25-V0.Sample.csv     Porous GaAs, 25 min MACE

SIMULATION CODE (Simulation_Data_code_results/)
--------------------------------------------------------------------------------

Optical constant files (.nk)
------------------------------
Tabulated complex refractive index in WinElli format.
Each file: one header line, then three columns:

  Column   Unit   Description
  ------   ----   -------------------------------------------
  E        eV     Photon energy
  n        -      Real part of refractive index
  k        -      Imaginary part (extinction coefficient)

Files:
  Gaas041t.nk   Bulk GaAs (Adachi model); E range 1.24-4.495 eV, 219 points
  GaasOx.nk     GaAs native oxide;        E range 1.6-6.0 eV,   44 points
  Void.nk       Air/void (n=1, k=0);      E range 0.01-200 eV,  70 points

Note: simulation_GaAs_15min.py references GaasOx.nk with lowercase 'ox'
(Gaasox.nk). On Windows the file system is case-insensitive; the file
GaasOx.nk is used in both cases.

NUMERICAL RESULTS (Simulation_Data_code_results/)
--------------------------------------------------------------------------------

Each result_simulation_<label>.txt file contains:
  - Model comparison table: N layers, RMSE, AIC, BIC, average porosity, n_eff
  - Best-model parameters: layer thickness d (nm), void fraction, porosity (%),
    n_eff and k_eff at 550 nm
  - Full simulated and experimental spectrum (wavelength nm, R_fit %, R_exp %)

Files:
  result_simulation_non-etched_GaAs.txt
  result_simulation_GaAs_15min.txt
  result_simulation_GaAs_25min.txt
  result_simulation_GaAs_35min.txt
  result_simulation_GaAs_55min.txt

--------------------------------------------------------------------------------

File: Simulation_Data_code_results/result_simulation_GaAs_15min.txt
MULTILAYER MODEL COMPARISON - POROUS GaAs
===========================================================================

Sample: 15min
Selection criteria: RMSE, AIC, BIC
Model: Air / GaAsOx (d_ox free) / N porous GaAs sublayers / bulk GaAs
Fitting range: 277.0 - 800.0 nm
UV weighting: x4.0 below 430 nm
Oxide thickness bounds: 2.0 - 40.0 nm (free parameter)
Effective-index reference wavelength: 550.0 nm

  N layers   Parameters    RMSE (%R)             AIC             BIC    d_ox (nm)   Avg porosity (%)     n_eff surf    n_eff avg
----------------------------------------------------------------------------------------------------------------------------------
         1            3       1.7555       -842.9067       -834.9448       4.5447            85.6039         1.2350       1.2350
         2            5       1.1615       -925.6545       -912.3847       7.8493            84.7194         1.1157       1.3301
         3            7       1.6945       -842.3343       -823.7565       2.0000            29.0471         2.9547       3.1541
         4            9       1.7185       -835.3824       -811.4968       2.0000            13.0584         2.9503       3.6984
         5           11       1.7161       -831.6749       -802.4813       2.0000             8.4093         2.9410       3.8401
         6           13       1.7108       -828.3271       -793.8256       2.0000             5.1281         2.9432       3.9420
         7           15       0.6856      -1016.3484       -976.5390      10.1368            29.9203         1.3015       3.1469 <- BIC
         8           17       1.6866       -823.3158       -778.1984       2.0000            11.4897         2.9962       3.7508


SELECTED MODEL ACCORDING TO BIC
--------------------------------------------------
Selected model          : N = 7 effective sublayers
Number of parameters    : 15
RMSE                    : 0.6856 %R
AIC                     : -1016.3484
BIC                     : -976.5390

OXIDE LAYER
--------------------------------------------------
GaAsOx thickness (free) : 10.1368 nm
n_GaAsOx @ 550 nm      : 1.8298
k_GaAsOx @ 550 nm      : 0.0000

POROSITY METRICS
--------------------------------------------------
Total porous thickness              : 787.0873 nm
Surface void fraction               : 82.5799 %
Bottom void fraction                : 9.8345 %
Thickness-weighted average porosity : 29.9203 %

EFFECTIVE REFRACTIVE INDEX METRICS
--------------------------------------------------
Reference wavelength                : 550.00 nm
n_GaAs(ref)                         : 4.0952
k_GaAs(ref)                         : 0.2863
Optimal AR index sqrt(n_air*n_GaAs) : 2.0236
Surface n_eff                       : 1.3015
Surface k_eff                       : 0.0130
Bottom n_eff                        : 3.8106
Bottom k_eff                        : 0.2625
Thickness-weighted average n_eff    : 3.1469
Thickness-weighted average k_eff    : 0.2006
|n_eff(surface)-n_opt|              : 0.7222
|n_eff(avg)-n_opt|                  : 1.1232

OPTIMIZED PARAMETERS OF THE SELECTED MODEL
--------------------------------------------------
   Layer       d (nm)    void fraction   porosity (%)   n_eff(ref)   k_eff(ref)
--------------------------------------------------------------------------------
       1      86.9453           0.8258        82.5799       1.3015       0.0130
       2      39.9959           0.0691         6.9121       3.8970       0.2698
       3     146.4826           0.3607        36.0736       2.9493       0.1848
       4     149.4494           0.2846        28.4628       3.2164       0.2101
       5      93.6014           0.2611        26.1061       3.2961       0.2174
       6     172.1794           0.1826        18.2600       3.5516       0.2401
       7      98.4333           0.0983         9.8345       3.8106       0.2625


SPECTRUM OF THE SELECTED MODEL
lambda(nm)    R_fit(%R)   R_exp(%R)
---------------------------------------------
     280.0      30.9290    32.4700
     285.0      31.4106    31.6600
     290.0      31.5373    30.7600
     295.0      31.2391    30.0900
     300.0      30.6870    29.5800
     305.0      30.2845    29.0300
     310.0      29.8457    28.6700
     315.0      29.2829    28.4700
     320.0      28.9105    28.4800
     325.0      28.5460    28.6300
     330.0      28.2238    28.3000
     335.0      27.7985    28.2900
     340.0      27.5003    28.0400
     345.0      27.2075    27.9300
     350.0      26.9360    27.9500
     355.0      26.7015    27.8800
     360.0      26.5011    27.8200
     365.0      26.3540    27.5500
     370.0      26.2488    27.5000
     375.0      26.1898    27.1600
     380.0      26.2624    26.9300
     385.0      26.5674    27.1300
     390.0      27.2305    27.3700
     395.0      27.9847    27.5400
     400.0      28.3574    27.5000
     405.0      28.2293    27.3400
     410.0      27.9091    27.1700
     415.0      27.7263    27.1300
     420.0      28.0669    27.2700
     425.0      28.7185    27.5000
     430.0      28.8110    27.4600
     435.0      28.0428    27.0600
     440.0      27.0378    26.5900
     445.0      26.2534    26.0900
     450.0      25.7143    25.5900
     455.0      25.3311    25.1500
     460.0      25.0051    24.7500
     465.0      24.6668    24.3600
     470.0      24.2984    24.0600
     475.0      23.9197    23.9500
     480.0      23.5529    23.9800
     485.0      23.2002    23.9200
     490.0      22.8623    23.7100
     495.0      22.5599    23.4100
     500.0      22.3086    23.0300
     505.0      22.1136    22.5900
     510.0      21.9842    22.2600
     515.0      21.9341    22.0700
     520.0      21.9585    22.0200
     525.0      22.0694    22.0600
     530.0      22.2103    22.0600
     535.0      22.3492    22.1000
     540.0      22.4492    22.0800
     545.0      22.5035    22.0300
     550.0      22.4753    21.9700
     555.0      22.4115    21.8600
     560.0      22.3299    21.8100
     565.0      22.1398    21.7300
     570.0      21.8872    21.6400
     575.0      21.5666    21.5200
     580.0      21.1990    21.4000
     585.0      20.8069    21.3200
     590.0      20.4622    21.2100
     595.0      20.1969    21.0900
     600.0      20.0692    20.9600
     605.0      20.0852    20.8700
     610.0      20.2294    20.7700
     615.0      20.4749    20.6700
     620.0      20.7750    20.5700
     625.0      21.0683    20.4900
     630.0      21.2860    20.3900
     635.0      21.4116    20.3200
     640.0      21.4240    20.2300
     645.0      21.3142    20.1300
     650.0      21.1021    20.0600
     655.0      20.8130    19.9900
     660.0      20.4510    19.9100
     665.0      20.0583    19.8200
     670.0      19.6791    19.7600
     675.0      19.3253    19.6900
     680.0      19.0123    19.6300
     685.0      18.7892    19.5800
     690.0      18.6493    19.5200
     695.0      18.5929    19.4200
     700.0      18.6111    19.3300
     705.0      18.6968    19.3000
     710.0      18.8349    19.2200
     715.0      18.9995    19.1500
     720.0      19.1554    19.1000
     725.0      19.2924    19.0500
     730.0      19.3796    19.0200
     735.0      19.3931    18.8900
     740.0      19.3193    18.8300
     745.0      19.1468    18.7800
     750.0      18.9003    18.7200
     755.0      18.6200    18.6700
     760.0      18.3559    18.6300
     765.0      18.1174    18.5700
     770.0      17.9146    18.5100
     775.0      17.7594    18.4500
     780.0      17.6979    18.4000
     785.0      17.7371    18.4100
     790.0      17.8881    18.2700
     795.0      18.1463    18.1900
     800.0      18.4832    18.1800

File: Simulation_Data_code_results/result_simulation_GaAs_25min.txt
MULTILAYER MODEL COMPARISON - POROUS GaAs
===========================================================================

Sample: 25min
Selection criteria: RMSE, AIC, BIC
Model: Air / N effective GaAs+Void sublayers / bulk GaAs
Fitting range: 277.0 - 800.0 nm
Effective-index reference wavelength: 550.0 nm

  N layers   Parameters    RMSE (%R)             AIC             BIC   Avg porosity (%)     n_eff surf    n_eff avg
------------------------------------------------------------------------------------------------------------------------
         2            4       0.7801      -1011.2489      -1000.6331            72.5629         1.3740       1.6231
         3            6       0.3837      -1156.2544      -1140.3307            68.8996         1.2593       1.7692
         4            8       0.3496      -1171.8030      -1150.5713            46.9695         1.2301       2.5286
         5           10       0.2422      -1244.8454      -1218.3058            58.2221         1.2092       2.1735
         6           12       0.2053      -1275.5756      -1243.7281            47.3383         1.2105       2.5336
         7           14       0.2295      -1248.1404      -1210.9850            49.5245         1.2396       2.4523


SELECTED MODEL ACCORDING TO BIC
--------------------------------------------------
Selected model          : N = 6 effective sublayers
Number of parameters    : 12
RMSE                    : 0.2053 %R
AIC                     : -1275.5756
BIC                     : -1243.7281

POROSITY METRICS
--------------------------------------------------
Total porous thickness              : 487.6166 nm
Surface void fraction               : 86.8040 %
Bottom void fraction                : 10.3900 %
Thickness-weighted average porosity : 47.3383 %

EFFECTIVE REFRACTIVE INDEX METRICS
--------------------------------------------------
Reference wavelength                : 550.00 nm
n_GaAs(ref)                         : 4.0952
k_GaAs(ref)                         : 0.2863
Optimal AR index sqrt(n_air*n_GaAs) : 2.0236
Surface n_eff                       : 1.2105
Surface k_eff                       : 0.0078
Bottom n_eff                        : 3.7940
Bottom k_eff                        : 0.2611
Thickness-weighted average n_eff    : 2.5336
Thickness-weighted average k_eff    : 0.1386
|n_eff(surface)-n_opt|              : 0.8132
|n_eff(avg)-n_opt|                  : 0.5099

OPTIMIZED PARAMETERS OF THE SELECTED MODEL
--------------------------------------------------
   Layer       d (nm)    void fraction   porosity (%)   n_eff(ref)   k_eff(ref)
--------------------------------------------------------------------------------
       1     121.7992           0.8680        86.8040       1.2105       0.0078
       2     121.7785           0.5987        59.8733       2.0338       0.0862
       3      34.5276           0.3716        37.1633       2.9098       0.1809
       4      76.0548           0.1666        16.6589       3.6020       0.2445
       5      88.5153           0.2488        24.8759       3.3372       0.2211
       6      44.9412           0.1039        10.3900       3.7940       0.2611


SPECTRUM OF THE SELECTED MODEL
lambda(nm)    R_fit(%R)   R_exp(%R)
---------------------------------------------
     280.0      10.5020    10.3100
     285.0      10.4121    10.1900
     290.0      10.1500    10.0200
     295.0       9.8593     9.8900
     300.0       9.4853     9.7400
     305.0       9.2259     9.5100
     310.0       9.0152     9.3500
     315.0       8.8271     9.2400
     320.0       8.7698     8.7300
     325.0       8.6753     8.6800
     330.0       8.6296     8.8100
     335.0       8.5262     8.8700
     340.0       8.5174     8.4700
     345.0       8.5200     8.2800
     350.0       8.5301     8.4900
     355.0       8.5580     8.3200
     360.0       8.5937     8.1100
     365.0       8.6545     7.9500
     370.0       8.7315     7.9100
     375.0       8.8287     8.9200
     380.0       8.9774     9.5500
     385.0       9.2295     9.6400
     390.0       9.5856     9.7100
     395.0       9.8564     9.7200
     400.0       9.8627     9.6900
     405.0       9.6652     9.6500
     410.0       9.4718     9.5800
     415.0       9.4141     9.5200
     420.0       9.5788     9.5500
     425.0       9.7463     9.5900
     430.0       9.6033     9.5700
     435.0       9.3164     9.4300
     440.0       9.1447     9.2500
     445.0       9.0118     9.0800
     450.0       8.8129     8.8900
     455.0       8.5463     8.6700
     460.0       8.2783     8.4000
     465.0       8.0944     8.0800
     470.0       8.0353     7.8000
     475.0       8.0725     7.7300
     480.0       8.1461     7.8600
     485.0       8.1898     8.2700
     490.0       8.1609     8.5600
     495.0       8.0628     8.5100
     500.0       7.9048     8.2300
     505.0       7.7023     7.7900
     510.0       7.4889     7.3100
     515.0       7.2916     6.9500
     520.0       7.1270     6.7600
     525.0       7.0158     6.7400
     530.0       6.9455     6.8200
     535.0       6.9118     6.9400
     540.0       6.9010     7.0500
     545.0       6.9046     7.1500
     550.0       6.9022     7.2300
     555.0       6.9061     7.2500
     560.0       6.9223     6.9900
     565.0       6.9150     6.8300
     570.0       6.9024     6.8000
     575.0       6.8788     6.7600
     580.0       6.8466     6.7300
     585.0       6.7929     6.6900
     590.0       6.7397     6.6500
     595.0       6.6710     6.6100
     600.0       6.6098     6.5600
     605.0       6.5475     6.5200
     610.0       6.4852     6.4700
     615.0       6.4298     6.4400
     620.0       6.3792     6.3900
     625.0       6.3296     6.3500
     630.0       6.2772     6.3100
     635.0       6.2293     6.2900
     640.0       6.1865     6.2500
     645.0       6.1470     6.2100
     650.0       6.1130     6.1700
     655.0       6.0856     6.1400
     660.0       6.0586     6.1000
     665.0       6.0355     6.0800
     670.0       6.0211     6.0500
     675.0       6.0103     6.0200
     680.0       5.9914     5.9900
     685.0       5.9776     5.9800
     690.0       5.9550     5.9500
     695.0       5.9419     5.9200
     700.0       5.9226     5.8800
     705.0       5.9009     5.8600
     710.0       5.8788     5.8400
     715.0       5.8531     5.8300
     720.0       5.8218     5.8100
     725.0       5.7962     5.7800
     730.0       5.7722     5.7600
     735.0       5.7487     5.7200
     740.0       5.7256     5.7100
     745.0       5.6952     5.6800
     750.0       5.6621     5.6600
     755.0       5.6305     5.6500
     760.0       5.6059     5.6200
     765.0       5.5796     5.5900
     770.0       5.5585     5.6000
     775.0       5.5441     5.5600
     780.0       5.5353     5.5300
     785.0       5.5285     5.5700
     790.0       5.5243     5.5300
     795.0       5.5306     5.4900
     800.0       5.5432     5.4900

File: Simulation_Data_code_results/result_simulation_GaAs_35min.txt
MULTILAYER MODEL COMPARISON - POROUS GaAs
===========================================================================

Sample: 35min
Selection criteria: RMSE, AIC, BIC
Model: Air / N effective GaAs+Void sublayers / bulk GaAs
Fitting range: 277.0 - 800.0 nm
Effective-index reference wavelength: 550.0 nm

  N layers   Parameters    RMSE (%R)             AIC             BIC   Avg porosity (%)     n_eff surf    n_eff avg
------------------------------------------------------------------------------------------------------------------------
         2            4       0.7552      -1018.0599      -1007.4440            72.3715         1.3776       1.6283
         3            6       0.3659      -1166.1983      -1150.2746            70.0050         1.2417       1.7322
         4            8       0.1926      -1296.9775      -1275.7459            62.7998         1.1988       1.9910
         5           10       0.2412      -1245.7736      -1219.2340            41.3511         1.3554       2.7212
         6           12       0.1217      -1385.3853      -1353.5378            47.9191         1.2023       2.5125
         7           14       0.2237      -1253.5346      -1216.3791            53.0528         1.2379       2.3248


SELECTED MODEL ACCORDING TO BIC
--------------------------------------------------
Selected model          : N = 6 effective sublayers
Number of parameters    : 12
RMSE                    : 0.1217 %R
AIC                     : -1385.3853
BIC                     : -1353.5378

POROSITY METRICS
--------------------------------------------------
Total porous thickness              : 479.2743 nm
Surface void fraction               : 87.2192 %
Bottom void fraction                : 10.1892 %
Thickness-weighted average porosity : 47.9191 %

EFFECTIVE REFRACTIVE INDEX METRICS
--------------------------------------------------
Reference wavelength                : 550.00 nm
n_GaAs(ref)                         : 4.0952
k_GaAs(ref)                         : 0.2863
Optimal AR index sqrt(n_air*n_GaAs) : 2.0236
Surface n_eff                       : 1.2023
Surface k_eff                       : 0.0073
Bottom n_eff                        : 3.8000
Bottom k_eff                        : 0.2616
Thickness-weighted average n_eff    : 2.5125
Thickness-weighted average k_eff    : 0.1363
|n_eff(surface)-n_opt|              : 0.8214
|n_eff(avg)-n_opt|                  : 0.4888

OPTIMIZED PARAMETERS OF THE SELECTED MODEL
--------------------------------------------------
   Layer       d (nm)    void fraction   porosity (%)   n_eff(ref)   k_eff(ref)
--------------------------------------------------------------------------------
       1     120.6740           0.8722        87.2192       1.2023       0.0073
       2     117.3886           0.6159        61.5894       1.9674       0.0785
       3      34.9727           0.4064        40.6377       2.7818       0.1682
       4      74.8725           0.1518        15.1837       3.6479       0.2485
       5      88.2916           0.2508        25.0811       3.3303       0.2205
       6      43.0749           0.1019        10.1892       3.8000       0.2616


SPECTRUM OF THE SELECTED MODEL
lambda(nm)    R_fit(%R)   R_exp(%R)
---------------------------------------------
     280.0      10.1071    10.4500
     285.0       9.8537     9.8600
     290.0       9.4724     9.3300
     295.0       9.1512     8.9200
     300.0       8.8016     8.6000
     305.0       8.5758     8.3200
     310.0       8.4070     8.0800
     315.0       8.2634     8.5400
     320.0       8.2274     8.5600
     325.0       8.1541     8.3000
     330.0       8.1195     8.1200
     335.0       8.0304     8.1400
     340.0       8.0207     8.1400
     345.0       8.0183     8.0400
     350.0       8.0200     7.8800
     355.0       8.0360     7.8400
     360.0       8.0581     8.0400
     365.0       8.1021     7.9700
     370.0       8.1603     7.9600
     375.0       8.2366     8.3000
     380.0       8.3600     8.5700
     385.0       8.5784     8.7500
     390.0       8.8977     8.9700
     395.0       9.1549     9.1100
     400.0       9.1940     9.1200
     405.0       9.0537     9.0800
     410.0       8.9021     9.0000
     415.0       8.8606     9.0200
     420.0       9.0451     9.1700
     425.0       9.3171     9.3600
     430.0       9.4218     9.3600
     435.0       9.3554     9.1500
     440.0       9.1445     8.8800
     445.0       8.7830     8.6200
     450.0       8.3310     8.3600
     455.0       7.8871     8.0900
     460.0       7.5564     7.8000
     465.0       7.3881     7.5000
     470.0       7.3595     7.2600
     475.0       7.3991     7.1700
     480.0       7.4361     7.2600
     485.0       7.4175     7.4600
     490.0       7.3263     7.5100
     495.0       7.1847     7.3900
     500.0       7.0132     7.1300
     505.0       6.8311     6.8100
     510.0       6.6652     6.5300
     515.0       6.5299     6.3300
     520.0       6.4298     6.2400
     525.0       6.3752     6.2500
     530.0       6.3483     6.3000
     535.0       6.3425     6.3700
     540.0       6.3449     6.4200
     545.0       6.3505     6.4700
     550.0       6.3430     6.5100
     555.0       6.3381     6.5000
     560.0       6.3436     6.3800
     565.0       6.3284     6.3000
     570.0       6.3108     6.2800
     575.0       6.2866     6.2500
     580.0       6.2585     6.2100
     585.0       6.2158     6.1800
     590.0       6.1772     6.1500
     595.0       6.1286     6.1100
     600.0       6.0892     6.0700
     605.0       6.0510     6.0400
     610.0       6.0138     6.0100
     615.0       5.9832     5.9800
     620.0       5.9566     5.9400
     625.0       5.9300     5.9100
     630.0       5.8993     5.9000
     635.0       5.8709     5.8800
     640.0       5.8449     5.8600
     645.0       5.8198     5.8200
     650.0       5.7975     5.7900
     655.0       5.7795     5.7800
     660.0       5.7600     5.7600
     665.0       5.7426     5.7400
     670.0       5.7320     5.7200
     675.0       5.7236     5.7000
     680.0       5.7066     5.6900
     685.0       5.6936     5.6600
     690.0       5.6721     5.6600
     695.0       5.6596     5.6200
     700.0       5.6417     5.6300
     705.0       5.6224     5.6200
     710.0       5.6036     5.6100
     715.0       5.5828     5.5900
     720.0       5.5580     5.5800
     725.0       5.5404     5.5600
     730.0       5.5259     5.5400
     735.0       5.5134     5.5200
     740.0       5.5030     5.5000
     745.0       5.4861     5.4900
     750.0       5.4677     5.4800
     755.0       5.4510     5.4700
     760.0       5.4404     5.4500
     765.0       5.4276     5.4700
     770.0       5.4204     5.4600
     775.0       5.4205     5.4400
     780.0       5.4251     5.4300
     785.0       5.4309     5.4400
     790.0       5.4380     5.4400
     795.0       5.4524     5.4100
     800.0       5.4746     5.4000

File: Simulation_Data_code_results/result_simulation_GaAs_55min.txt
MULTILAYER MODEL COMPARISON - POROUS GaAs
===========================================================================

Sample: 55min
Selection criteria: RMSE, AIC, BIC
Model: Air / N effective GaAs+Void sublayers / bulk GaAs
Fitting range: 277.0 - 800.0 nm
Effective-index reference wavelength: 550.0 nm

  N layers   Parameters    RMSE (%R)             AIC             BIC   Avg porosity (%)     n_eff surf    n_eff avg
------------------------------------------------------------------------------------------------------------------------
         2            4       1.8258       -832.6565       -822.0407            50.3418         2.2738       2.4037
         3            6       0.6047      -1060.7168      -1044.7931            79.3614         2.1029       1.4907
         4            8       1.2696       -900.9596       -879.7279            48.7395         2.2902       2.4612
         5           10       0.7700      -1001.9761       -975.4365            63.7998         1.0232       2.0646
         6           12       0.7326      -1008.4142       -976.5667            53.6469         1.0165       2.4026
         7           14       0.3393      -1166.0490      -1128.8935            64.5726         1.2982       1.9396
         8           16       0.3475      -1157.0443      -1114.5810            61.2230         1.2955       2.0546


SELECTED MODEL ACCORDING TO BIC
--------------------------------------------------
Selected model          : N = 7 effective sublayers
Number of parameters    : 14
RMSE                    : 0.3393 %R
AIC                     : -1166.0490
BIC                     : -1128.8935

POROSITY METRICS
--------------------------------------------------
Total porous thickness              : 426.7999 nm
Surface void fraction               : 82.7236 %
Bottom void fraction                : 9.3168 %
Thickness-weighted average porosity : 64.5726 %

EFFECTIVE REFRACTIVE INDEX METRICS
--------------------------------------------------
Reference wavelength                : 550.00 nm
n_GaAs(ref)                         : 4.0952
k_GaAs(ref)                         : 0.2863
Optimal AR index sqrt(n_air*n_GaAs) : 2.0236
Surface n_eff                       : 1.2982
Surface k_eff                       : 0.0128
Bottom n_eff                        : 3.8260
Bottom k_eff                        : 0.2638
Thickness-weighted average n_eff    : 1.9396
Thickness-weighted average k_eff    : 0.0785
|n_eff(surface)-n_opt|              : 0.7255
|n_eff(avg)-n_opt|                  : 0.0841

OPTIMIZED PARAMETERS OF THE SELECTED MODEL
--------------------------------------------------
   Layer       d (nm)    void fraction   porosity (%)   n_eff(ref)   k_eff(ref)
--------------------------------------------------------------------------------
       1      64.8764           0.8272        82.7236       1.2982       0.0128
       2      70.0155           0.9819        98.1939       1.0235       0.0006
       3      82.1442           0.6260        62.6032       1.9286       0.0740
       4      83.2863           0.7260        72.6019       1.5755       0.0355
       5      46.9353           0.5754        57.5370       2.1254       0.0968
       6      37.6280           0.2757        27.5710       3.2467       0.2128
       7      41.9141           0.0932         9.3168       3.8260       0.2638


SPECTRUM OF THE SELECTED MODEL
lambda(nm)    R_fit(%R)   R_exp(%R)
---------------------------------------------
     280.0      22.5420    22.5200
     285.0      22.6383    22.3300
     290.0      22.4340    22.0700
     295.0      22.1076    21.9400
     300.0      21.5733    21.7700
     305.0      21.1678    21.4500
     310.0      20.8073    21.1500
     315.0      20.4639    20.3800
     320.0      20.3365    20.1100
     325.0      20.1396    20.2300
     330.0      20.0244    20.1600
     335.0      19.8088    20.0500
     340.0      19.7566    20.1000
     345.0      19.7244    20.1900
     350.0      19.7058    20.0500
     355.0      19.7176    19.6100
     360.0      19.7426    19.5000
     365.0      19.8089    19.5400
     370.0      19.9008    19.4200
     375.0      20.0236    20.1900
     380.0      20.2247    20.7500
     385.0      20.5795    20.8500
     390.0      21.0788    20.9300
     395.0      21.4349    21.0300
     400.0      21.3924    20.9700
     405.0      21.0512    20.8300
     410.0      20.7191    20.7300
     415.0      20.5869    20.6700
     420.0      20.7693    20.7000
     425.0      20.9453    20.8000
     430.0      20.7319    20.7300
     435.0      20.3621    20.4200
     440.0      20.0049    20.0900
     445.0      19.5786    19.7700
     450.0      19.1199    19.3900
     455.0      18.7054    18.9100
     460.0      18.3764    18.3200
     465.0      18.1314    17.6600
     470.0      17.9502    17.1700
     475.0      17.7993    17.0800
     480.0      17.6484    17.4600
     485.0      17.4765    18.2300
     490.0      17.2795    18.5300
     495.0      17.0717    18.1800
     500.0      16.8578    17.4700
     505.0      16.6384    16.6400
     510.0      16.4268    15.8600
     515.0      16.2284    15.3300
     520.0      16.0475    15.0900
     525.0      15.9022    15.1200
     530.0      15.7801    15.3500
     535.0      15.6838    15.5900
     540.0      15.6071    15.8100
     545.0      15.5480    16.0000
     550.0      15.4919    16.1200
     555.0      15.4522    16.1500
     560.0      15.4353    15.7600
     565.0      15.4079    15.5300
     570.0      15.3845    15.4900
     575.0      15.3576    15.4100
     580.0      15.3277    15.3200
     585.0      15.2764    15.2500
     590.0      15.2265    15.1600
     595.0      15.1548    15.0500
     600.0      15.0875    14.9400
     605.0      15.0106    14.8400
     610.0      14.9241    14.7400
     615.0      14.8382    14.6500
     620.0      14.7498    14.5600
     625.0      14.6527    14.4700
     630.0      14.5388    14.3800
     635.0      14.4232    14.3000
     640.0      14.3075    14.2100
     645.0      14.1902    14.1400
     650.0      14.0777    14.0600
     655.0      13.9745    13.9900
     660.0      13.8707    13.9200
     665.0      13.7747    13.8400
     670.0      13.6977    13.7600
     675.0      13.6310    13.6900
     680.0      13.5508    13.6300
     685.0      13.4846    13.5800
     690.0      13.4043    13.5200
     695.0      13.3517    13.4500
     700.0      13.2931    13.4000
     705.0      13.2369    13.3300
     710.0      13.1872    13.2800
     715.0      13.1362    13.2100
     720.0      13.0759    13.1800
     725.0      13.0360    13.1200
     730.0      13.0032    13.0500
     735.0      12.9731    12.9500
     740.0      12.9444    12.8900
     745.0      12.8914    12.8700
     750.0      12.8284    12.8400
     755.0      12.7646    12.7400
     760.0      12.7134    12.7100
     765.0      12.6524    12.6800
     770.0      12.6012    12.6800
     775.0      12.5628    12.6100
     780.0      12.5336    12.5100
     785.0      12.5039    12.5000
     790.0      12.4755    12.4300
     795.0      12.4737    12.3700
     800.0      12.4807    12.3500

File: Simulation_Data_code_results/result_simulation_non-etched_GaAs.txt
BULK GaAs REFLECTANCE FITTING
============================================================

Structure: Air / GaAsOx / Bulk GaAs
Experimental file: R_bulk.Sample.csv
GaAs nk file: Gaas041t.nk
GaAsOx nk file: GaasOx.nk
Fitting range: 280.0 - 770.0 nm

OPTIMIZED PARAMETER
------------------------------------------------------------
GaAsOx thickness = 5.168141 nm

FIT QUALITY
------------------------------------------------------------
RMSE final = 0.377796 %R
AIC = -1102.557063
BIC = -1099.961943
Number of free parameters = 1

SPECTRUM
wavelength_nm    R_fit_percent    R_exp_percent    residual_percent
---------------------------------------------------------------------------
    280.0000        46.441567        45.070000           1.371567
    285.0000        44.362148        43.330000           1.032148
    290.0000        42.459083        41.610000           0.849083
    295.0000        41.303220        40.400000           0.903220
    300.0000        40.209111        39.500000           0.709111
    305.0000        39.462985        38.730000           0.732985
    310.0000        38.949567        38.410000           0.539567
    315.0000        38.612206        38.190000           0.422206
    320.0000        38.634329        38.430000           0.204329
    325.0000        38.527689        38.610000          -0.082311
    330.0000        38.601041        38.550000           0.051041
    335.0000        38.539021        38.780000          -0.240979
    340.0000        38.792521        39.060000          -0.267479
    345.0000        39.115992        39.930000          -0.814008
    350.0000        39.495672        40.240000          -0.744328
    355.0000        39.950005        40.450000          -0.499995
    360.0000        40.441481        40.970000          -0.528519
    365.0000        41.021075        41.670000          -0.648925
    370.0000        41.660800        42.490000          -0.829200
    375.0000        42.366531        42.970000          -0.603469
    380.0000        43.205262        43.660000          -0.454738
    385.0000        44.281614        44.710000          -0.428386
    390.0000        45.485755        45.810000          -0.324245
    395.0000        46.334124        46.620000          -0.285876
    400.0000        46.537442        46.800000          -0.262558
    405.0000        46.323656        46.660000          -0.336344
    410.0000        46.189420        46.570000          -0.380580
    415.0000        46.474261        46.690000          -0.215739
    420.0000        47.350948        47.400000          -0.049052
    425.0000        48.193924        48.220000          -0.026076
    430.0000        48.202132        48.350000          -0.147868
    435.0000        47.384145        47.600000          -0.215855
    440.0000        46.309957        46.540000          -0.230043
    445.0000        45.322654        45.450000          -0.127346
    450.0000        44.461714        44.580000          -0.118286
    455.0000        43.687189        43.790000          -0.102811
    460.0000        42.995339        43.090000          -0.094661
    465.0000        42.361552        42.430000          -0.068448
    470.0000        41.798517        41.900000          -0.101483
    475.0000        41.292279        41.440000          -0.147721
    480.0000        40.821428        41.030000          -0.208572
    485.0000        40.379464        40.580000          -0.200536
    490.0000        39.968806        40.170000          -0.201194
    495.0000        39.586493        39.800000          -0.213507
    500.0000        39.228831        39.410000          -0.181169
    505.0000        38.889113        39.090000          -0.200887
    510.0000        38.583250        38.790000          -0.206750
    515.0000        38.288602        38.540000          -0.251398
    520.0000        38.008051        38.300000          -0.291949
    525.0000        37.741875        38.040000          -0.298125
    530.0000        37.490472        37.820000          -0.329528
    535.0000        37.256921        37.590000          -0.333079
    540.0000        37.039938        37.380000          -0.340062
    545.0000        36.835664        37.160000          -0.324336
    550.0000        36.641126        36.970000          -0.328874
    555.0000        36.456728        36.750000          -0.293272
    560.0000        36.283703        36.610000          -0.326297
    565.0000        36.124841        36.450000          -0.325159
    570.0000        35.972180        36.300000          -0.327820
    575.0000        35.827157        36.120000          -0.292843
    580.0000        35.683054        35.990000          -0.306946
    585.0000        35.547380        35.890000          -0.342620
    590.0000        35.410680        35.740000          -0.329320
    595.0000        35.276395        35.580000          -0.303605
    600.0000        35.149193        35.410000          -0.260807
    605.0000        35.032553        35.280000          -0.247447
    610.0000        34.923120        35.200000          -0.276880
    615.0000        34.818887        35.100000          -0.281113
    620.0000        34.719653        34.970000          -0.250347
    625.0000        34.623567        34.900000          -0.276433
    630.0000        34.533194        34.790000          -0.256806
    635.0000        34.444918        34.720000          -0.275082
    640.0000        34.362438        34.640000          -0.277562
    645.0000        34.284569        34.530000          -0.245431
    650.0000        34.211608        34.460000          -0.248392
    655.0000        34.144120        34.400000          -0.255880
    660.0000        34.077236        34.280000          -0.202764
    665.0000        34.012428        34.220000          -0.207572
    670.0000        33.954372        34.160000          -0.205628
    675.0000        33.900042        34.080000          -0.179958
    680.0000        33.846339        34.070000          -0.223661
    685.0000        33.803466        33.990000          -0.186534
    690.0000        33.761756        33.980000          -0.218244
    695.0000        33.719888        33.890000          -0.170112
    700.0000        33.670956        33.780000          -0.109044
    705.0000        33.616544        33.810000          -0.193456
    710.0000        33.557376        33.790000          -0.232624
    715.0000        33.492616        33.680000          -0.187384
    720.0000        33.429835        33.630000          -0.200165
    725.0000        33.360108        33.510000          -0.149892
    730.0000        33.292407        33.470000          -0.177593
    735.0000        33.227652        33.400000          -0.172348
    740.0000        33.163743        33.300000          -0.136257
    745.0000        33.110762        33.270000          -0.159238
    750.0000        33.055024        33.190000          -0.134976
    755.0000        33.001420        33.180000          -0.178580
    760.0000        32.959564        33.180000          -0.220436
    765.0000        32.919061        33.110000          -0.190939
    770.0000        32.873305        32.970000          -0.096695
